Repository: chinmayasukumar/Capstone-2_Modelling_steel_strength

Predicting Steel Strength: A Regression-based Machine Learning Approach
==============================

_Steel, primarily made from Iron is one of the most important and ubiqutous materials in modern society. In this project, an Emnsemble Regressor, a machine learning model, was developed to predict the strength of a steel sample based on its chemsitry and temperature.
Predicting steel strength from steel chemistry_

## Data

Data was obtained from a now unavailble datadaset on Kaggle 
[Steel dataset](https://www.kaggle.com/datasets/rohannemade/mechanical-properties-of-low-alloy-steels?resource=download)

The dataset has 618 observations. Each of these correspond to a steel sample being pulled at a certain temperature. The sample's strength parameters (Tensile, Yield, Reduction in area, Elongation) are features as well as its chemistry. Yield strength was chsoen to be the target variable so the others were dropped from the dataset. The sample below is the data after cleaning and removing unneccesary features:

A temperature range was chosen between 25˚C and 450˚C.

## EDA

The correlations between the featues and yield strength are shows below:
Four elements, Vanadium (v), Molybdenum (mo), Nickel (ni) and Manganese (mn) play a big positive role in determining strength. Temperature also plays a huge role in negatively influencing strength which is expected as higher temperatures allow for easier movement of dislocations.

## Modelling

The package pycaret was used to perform a preliminary search to find the top models to perform the regression. The models from this analysis would be fed into an ensemble Voting Regressor. This is a summary of the models that were tested using pycaret and their corresponding metrics:
The CatBoost Regressor, Light Gradient Boosting Machine and Extra Trees Regressor were chosen to be input into a Voting Regressor. In the report, the feature importances of all 3 models is found in the report. Vanadium was common in the CatBoost and XT models while Molybdenum, Nickel and Manganese were common to all three. The LGBM model did put quite a bit of importance on temperature which isn't ideal. 

Shown below is the method the Voting Regressor uses to predict.

Project Organization
------------

    ├── LICENSE
    ├── Makefile           <- Makefile with commands like `make data` or `make train`
    ├── README.md          <- The top-level README for developers using this project.
    ├── data
    │   ├── external       <- Data from third party sources.
    │   ├── interim        <- Intermediate data that has been transformed.
    │   ├── processed      <- The final, canonical data sets for modeling.
    │   └── raw            <- The original, immutable data dump.
    │
    ├── docs               <- A default Sphinx project; see sphinx-doc.org for details
    │
    ├── models             <- Trained and serialized models, model predictions, or model summaries
    │
    ├── notebooks          <- Jupyter notebooks. Naming convention is a number (for ordering),
    │                         the creator's initials, and a short `-` delimited description, e.g.
    │                         `1.0-jqp-initial-data-exploration`.
    │
    ├── references         <- Data dictionaries, manuals, and all other explanatory materials.
    │
    ├── reports            <- Generated analysis as HTML, PDF, LaTeX, etc.
    │   └── figures        <- Generated graphics and figures to be used in reporting
    │
    ├── requirements.txt   <- The requirements file for reproducing the analysis environment, e.g.
    │                         generated with `pip freeze > requirements.txt`
    │
    ├── setup.py           <- makes project pip installable (pip install -e .) so src can be imported
    ├── src                <- Source code for use in this project.
    │   ├── __init__.py    <- Makes src a Python module
    │   │
    │   ├── data           <- Scripts to download or generate data
    │   │   └── make_dataset.py
    │   │
    │   ├── features       <- Scripts to turn raw data into features for modeling
    │   │   └── build_features.py
    │   │
    │   ├── models         <- Scripts to train models and then use trained models to make
    │   │   │                 predictions
    │   │   ├── predict_model.py
    │   │   └── train_model.py
    │   │
    │   └── visualization  <- Scripts to create exploratory and results oriented visualizations
    │       └── visualize.py
    │
    └── tox.ini            <- tox file with settings for running tox; see tox.readthedocs.io


--------

<p><small>Project based on the <a target="_blank" href="https://drivendata.github.io/cookiecutter-data-science/">cookiecutter data science project template</a>. #cookiecutterdatascience</small></p>

File: data/raw/steel_clean.csv (part 1 of 2)
c,si,mn,p,s,ni,cr,mo,cu,v,al,n,nb+ta,temp,yield,tensile,elongation,red_area
0.12,0.36,0.52,0.009,0.003,0.089,0.97,0.61,0.04,0.0,0.003,0.0066,0.0,27,342,490,30,71
0.12,0.36,0.52,0.009,0.003,0.089,0.97,0.61,0.04,0.0,0.003,0.0066,0.0,100,338,454,27,72
0.12,0.36,0.52,0.009,0.003,0.089,0.97,0.61,0.04,0.0,0.003,0.0066,0.0,200,337,465,23,69
0.12,0.36,0.52,0.009,0.003,0.089,0.97,0.61,0.04,0.0,0.003,0.0066,0.0,300,346,495,21,70
0.12,0.36,0.52,0.009,0.003,0.089,0.97,0.61,0.04,0.0,0.003,0.0066,0.0,400,316,489,26,79
0.12,0.36,0.52,0.009,0.003,0.089,0.97,0.61,0.04,0.0,0.003,0.0066,0.0,450,287,461,25,81
0.09,0.37,0.49,0.006,0.005,0.055,0.98,0.57,0.07,0.0,0.005,0.008,0.0,27,310,463,34,76
0.09,0.37,0.49,0.006,0.005,0.055,0.98,0.57,0.07,0.0,0.005,0.008,0.0,100,285,427,31,79
0.09,0.37,0.49,0.006,0.005,0.055,0.98,0.57,0.07,0.0,0.005,0.008,0.0,200,296,439,25,77
0.09,0.37,0.49,0.006,0.005,0.055,0.98,0.57,0.07,0.0,0.005,0.008,0.0,300,265,471,24,76
0.09,0.37,0.49,0.006,0.005,0.055,0.98,0.57,0.07,0.0,0.005,0.008,0.0,400,257,472,28,78
0.09,0.37,0.49,0.006,0.005,0.055,0.98,0.57,0.07,0.0,0.005,0.008,0.0,450,240,451,26,80
0.1,0.28,0.49,0.008,0.009,0.028,0.9,0.56,0.08,0.0,0.006,0.009,0.0,27,306,463,32,78
0.1,0.28,0.49,0.008,0.009,0.028,0.9,0.56,0.08,0.0,0.006,0.009,0.0,100,258,432,26,76
0.1,0.28,0.49,0.008,0.009,0.028,0.9,0.56,0.08,0.0,0.006,0.009,0.0,200,303,459,22,73
0.1,0.28,0.49,0.008,0.009,0.028,0.9,0.56,0.08,0.0,0.006,0.009,0.0,300,275,473,23,69
0.1,0.28,0.49,0.008,0.009,0.028,0.9,0.56,0.08,0.0,0.006,0.009,0.0,400,264,464,25,75
0.1,0.28,0.49,0.008,0.009,0.028,0.9,0.56,0.08,0.0,0.006,0.009,0.0,450,252,451,23,78
0.12,0.43,0.48,0.014,0.008,0.051,0.96,0.56,0.08,0.0,0.006,0.008,0.0,27,343,502,32,76
0.12,0.43,0.48,0.014,0.008,0.051,0.96,0.56,0.08,0.0,0.006,0.008,0.0,100,326,467,28,76
0.12,0.43,0.48,0.014,0.008,0.051,0.96,0.56,0.08,0.0,0.006,0.008,0.0,200,329,482,23,73
0.12,0.43,0.48,0.014,0.008,0.051,0.96,0.56,0.08,0.0,0.006,0.008,0.0,300,277,505,22,67
0.12,0.43,0.48,0.014,0.008,0.051,0.96,0.56,0.08,0.0,0.006,0.008,0.0,400,249,493,27,76
0.12,0.43,0.48,0.014,0.008,0.051,0.96,0.56,0.08,0.0,0.006,0.008,0.0,450,253,475,24,77
0.12,0.28,0.44,0.018,0.008,0.03,0.99,0.54,0.08,0.0,0.007,0.01,0.0,27,339,493,33,77
0.12,0.28,0.44,0.018,0.008,0.03,0.99,0.54,0.08,0.0,0.007,0.01,0.0,100,329,464,28,76
0.12,0.28,0.44,0.018,0.008,0.03,0.99,0.54,0.08,0.0,0.007,0.01,0.0,200,315,475,23,72
0.12,0.28,0.44,0.018,0.008,0.03,0.99,0.54,0.08,0.0,0.007,0.01,0.0,300,270,497,22,69
0.12,0.28,0.44,0.018,0.008,0.03,0.99,0.54,0.08,0.0,0.007,0.01,0.0,400,257,482,24,73
0.12,0.28,0.44,0.018,0.008,0.03,0.99,0.54,0.08,0.0,0.007,0.01,0.0,450,256,465,25,77
0.12,0.37,0.45,0.018,0.008,0.035,1.0,0.5,0.06,0.0,0.009,0.0088,0.0,27,251,456,32,73
0.12,0.37,0.45,0.018,0.008,0.035,1.0,0.5,0.06,0.0,0.009,0.0088,0.0,100,240,420,30,73
0.12,0.37,0.45,0.018,0.008,0.035,1.0,0.5,0.06,0.0,0.009,0.0088,0.0,200,261,449,24,71
0.12,0.37,0.45,0.018,0.008,0.035,1.0,0.5,0.06,0.0,0.009,0.0088,0.0,300,203,479,23,69
0.12,0.37,0.45,0.018,0.008,0.035,1.0,0.5,0.06,0.0,0.009,0.0088,0.0,400,192,482,27,76
0.12,0.37,0.45,0.018,0.008,0.035,1.0,0.5,0.06,0.0,0.009,0.0088,0.0,450,186,471,26,78
0.12,0.36,0.45,0.018,0.007,0.028,1.0,0.53,0.05,0.0,0.007,0.008,0.0,27,239,453,35,72
0.12,0.36,0.45,0.018,0.007,0.028,1.0,0.53,0.05,0.0,0.007,0.008,0.0,100,229,419,27,72
0.12,0.36,0.45,0.018,0.007,0.028,1.0,0.53,0.05,0.0,0.007,0.008,0.0,200,244,449,23,70
0.12,0.36,0.45,0.018,0.007,0.028,1.0,0.53,0.05,0.0,0.007,0.008,0.0,300,210,485,23,69
0.12,0.36,0.45,0.018,0.007,0.028,1.0,0.53,0.05,0.0,0.007,0.008,0.0,400,174,474,27,74
0.12,0.36,0.45,0.018,0.007,0.028,1.0,0.53,0.05,0.0,0.007,0.008,0.0,450,194,468,28,77
0.1,0.35,0.44,0.02,0.007,0.05,1.01,0.51,0.08,0.0,0.012,0.0082,0.0,27,241,431,36,76
0.1,0.35,0.44,0.02,0.007,0.05,1.01,0.51,0.08,0.0,0.012,0.0082,0.0,100,237,406,31,77
0.1,0.35,0.44,0.02,0.007,0.05,1.01,0.51,0.08,0.0,0.012,0.0082,0.0,200,243,431,24,72
0.1,0.35,0.44,0.02,0.007,0.05,1.01,0.51,0.08,0.0,0.012,0.0082,0.0,300,188,459,22,71
0.1,0.35,0.44,0.02,0.007,0.05,1.01,0.51,0.08,0.0,0.012,0.0082,0.0,400,168,454,27,77
0.1,0.35,0.44,0.02,0.007,0.05,1.01,0.51,0.08,0.0,0.012,0.0082,0.0,450,176,444,26,76
0.09,0.32,0.48,0.02,0.017,0.023,1.05,0.52,0.04,0.0,0.009,0.0089,0.0,27,313,464,29,70
0.09,0.32,0.48,0.02,0.017,0.023,1.05,0.52,0.04,0.0,0.009,0.0089,0.0,100,301,421,23,70
0.09,0.32,0.48,0.02,0.017,0.023,1.05,0.52,0.04,0.0,0.009,0.0089,0.0,200,324,459,22,67
0.09,0.32,0.48,0.02,0.017,0.023,1.05,0.52,0.04,0.0,0.009,0.0089,0.0,300,303,479,21,65
0.09,0.32,0.48,0.02,0.017,0.023,1.05,0.52,0.04,0.0,0.009,0.0089,0.0,400,279,482,24,71
0.09,0.32,0.48,0.02,0.017,0.023,1.05,0.52,0.04,0.0,0.009,0.0089,0.0,450,277,473,24,73
0.1,0.31,0.51,0.022,0.017,0.02,1.03,0.53,0.04,0.0,0.009,0.0076,0.0,27,291,462,30,71
0.1,0.31,0.51,0.022,0.017,0.02,1.03,0.53,0.04,0.0,0.009,0.0076,0.0,100,315,418,25,70
0.1,0.31,0.51,0.022,0.017,0.02,1.03,0.53,0.04,0.0,0.009,0.0076,0.0,200,316,457,20,66
0.1,0.31,0.51,0.022,0.017,0.02,1.03,0.53,0.04,0.0,0.009,0.0076,0.0,300,288,479,22,63
0.1,0.31,0.51,0.022,0.017,0.02,1.03,0.53,0.04,0.0,0.009,0.0076,0.0,400,270,482,24,71
0.1,0.31,0.51,0.022,0.017,0.02,1.03,0.53,0.04,0.0,0.009,0.0076,0.0,450,272,479,23,73
0.1,0.3,0.49,0.02,0.018,0.023,1.04,0.5,0.04,0.0,0.009,0.0089,0.0,27,312,452,30,71
0.1,0.3,0.49,0.02,0.018,0.023,1.04,0.5,0.04,0.0,0.009,0.0089,0.0,100,304,420,25,73
0.1,0.3,0.49,0.02,0.018,0.023,1.04,0.5,0.04,0.0,0.009,0.0089,0.0,200,311,454,22,64
0.1,0.3,0.49,0.02,0.018,0.023,1.04,0.5,0.04,0.0,0.009,0.0089,0.0,300,242,529,20,65
0.1,0.3,0.49,0.02,0.018,0.023,1.04,0.5,0.04,0.0,0.009,0.0089,0.0,400,291,483,23,72
0.1,0.3,0.49,0.02,0.018,0.023,1.04,0.5,0.04,0.0,0.009,0.0089,0.0,450,280,479,23,72
0.2,0.31,0.59,0.018,0.009,0.0,0.046,0.011,0.05,0.0,0.006,0.0056,0.0,27,280,480,31,64
0.2,0.31,0.59,0.018,0.009,0.0,0.046,0.011,0.05,0.0,0.006,0.0056,0.0,100,270,471,21,57
0.2,0.31,0.59,0.018,0.009,0.0,0.046,0.011,0.05,0.0,0.006,0.0056,0.0,200,272,591,19,48
0.2,0.31,0.59,0.018,0.009,0.0,0.046,0.011,0.05,0.0,0.006,0.0056,0.0,300,197,553,29,57
0.2,0.31,0.59,0.018,0.009,0.0,0.046,0.011,0.05,0.0,0.006,0.0056,0.0,350,185,509,34,66
0.2,0.31,0.59,0.018,0.009,0.0,0.046,0.011,0.05,0.0,0.006,0.0056,0.0,400,177,444,34,69
0.2,0.31,0.59,0.018,0.009,0.0,0.046,0.011,0.05,0.0,0.006,0.0056,0.0,450,176,373,37,75
0.2,0.28,0.6,0.018,0.008,0.0,0.045,0.01,0.05,0.0,0.005,0.0066,0.0,27,290,470,32,65
0.2,0.28,0.6,0.018,0.008,0.0,0.045,0.01,0.05,0.0,0.005,0.0066,0.0,100,278,456,22,60
0.2,0.28,0.6,0.018,0.008,0.0,0.045,0.01,0.05,0.0,0.005,0.0066,0.0,200,277,572,19,48
0.2,0.28,0.6,0.018,0.008,0.0,0.045,0.01,0.05,0.0,0.005,0.0066,0.0,300,187,540,30,58
0.2,0.28,0.6,0.018,0.008,0.0,0.045,0.01,0.05,0.0,0.005,0.0066,0.0,350,188,500,32,65
0.2,0.28,0.6,0.018,0.008,0.0,0.045,0.01,0.05,0.0,0.005,0.0066,0.0,400,166,431,37,67
0.2,0.28,0.6,0.018,0.008,0.0,0.045,0.01,0.05,0.0,0.005,0.0066,0.0,450,171,371,36,76
0.2,0.29,0.55,0.021,0.009,0.0,0.054,0.012,0.05,0.0,0.004,0.0058,0.0,27,285,470,31,62
0.2,0.29,0.55,0.021,0.009,0.0,0.054,0.012,0.05,0.0,0.004,0.0058,0.0,100,271,453,22,60
0.2,0.29,0.55,0.021,0.009,0.0,0.054,0.012,0.05,0.0,0.004,0.0058,0.0,200,267,564,18,48
0.2,0.29,0.55,0.021,0.009,0.0,0.054,0.012,0.05,0.0,0.004,0.0058,0.0,300,187,546,30,56
0.2,0.29,0.55,0.021,0.009,0.0,0.054,0.012,0.05,0.0,0.004,0.0058,0.0,350,184,485,35,66
0.2,0.29,0.55,0.021,0.009,0.0,0.054,0.012,0.05,0.0,0.004,0.0058,0.0,400,172,427,35,70
0.2,0.29,0.55,0.021,0.009,0.0,0.054,0.012,0.05,0.0,0.004,0.0058,0.0,450,179,372,36,78
0.21,0.21,0.62,0.014,0.014,0.0,0.046,0.019,0.05,0.0,0.008,0.003,0.0,27,315,500,30,64
0.21,0.21,0.62,0.014,0.014,0.0,0.046,0.019,0.05,0.0,0.008,0.003,0.0,100,276,456,23,63
0.21,0.21,0.62,0.014,0.014,0.0,0.046,0.019,0.05,0.0,0.008,0.003,0.0,200,280,540,18,52
0.21,0.21,0.62,0.014,0.014,0.0,0.046,0.019,0.05,0.0,0.008,0.003,0.0,300,202,534,27,57
0.21,0.21,0.62,0.014,0.014,0.0,0.046,0.019,0.05,0.0,0.008,0.003,0.0,350,197,495,32,65
0.21,0.21,0.62,0.014,0.014,0.0,0.046,0.019,0.05,0.0,0.008,0.003,0.0,400,198,443,32,69
0.21,0.21,0.62,0.014,0.014,0.0,0.046,0.019,0.05,0.0,0.008,0.003,0.0,450,172,379,38,74
0.24,0.24,0.64,0.015,0.013,0.0,0.074,0.019,0.05,0.0,0.011,0.006,0.0,27,300,480,31,63
0.24,0.24,0.64,0.015,0.013,0.0,0.074,0.019,0.05,0.0,0.011,0.006,0.0,100,291,471,24,63
0.24,0.24,0.64,0.015,0.013,0.0,0.074,0.019,0.05,0.0,0.011,0.006,0.0,200,293,534,19,53
0.24,0.24,0.64,0.015,0.013,0.0,0.074,0.019,0.05,0.0,0.011,0.006,0.0,300,231,552,29,59
0.24,0.24,0.64,0.015,0.013,0.0,0.074,0.019,0.05,0.0,0.011,0.006,0.0,350,231,506,34,67
0.24,0.24,0.64,0.015,0.013,0.0,0.074,0.019,0.05,0.0,0.011,0.006,0.0,400,230,467,32,70
0.24,0.24,0.64,0.015,0.013,0.0,0.074,0.019,0.05,0.0,0.011,0.006,0.0,450,206,386,36,74
0.2,0.2,0.47,0.007,0.009,0.0,0.056,0.01,0.07,0.0,0.005,0.011,0.0,27,290,480,32,64
0.2,0.2,0.47,0.007,0.009,0.0,0.056,0.01,0.07,0.0,0.005,0.011,0.0,100,297,510,19,51
0.2,0.2,0.47,0.007,0.009,0.0,0.056,0.01,0.07,0.0,0.005,0.011,0.0,200,291,650,22,43
0.2,0.2,0.47,0.007,0.009,0.0,0.056,0.01,0.07,0.0,0.005,0.011,0.0,300,189,572,33,58
0.2,0.2,0.47,0.007,0.009,0.0,0.056,0.01,0.07,0.0,0.005,0.011,0.0,350,187,497,35,61
0.2,0.2,0.47,0.007,0.009,0.0,0.056,0.01,0.07,0.0,0.005,0.011,0.0,400,193,426,40,68
0.2,0.2,0.47,0.007,0.009,0.0,0.056,0.01,0.07,0.0,0.005,0.011,0.0,450,181,368,36,67
0.21,0.32,0.48,0.02,0.018,0.0,0.017,0.006,0.08,0.0,0.004,0.0044,0.0,27,275,460,33,64
0.21,0.32,0.48,0.02,0.018,0.0,0.017,0.006,0.08,0.0,0.004,0.0044,0.0,100,260,439,25,62
0.21,0.32,0.48,0.02,0.018,0.0,0.017,0.006,0.08,0.0,0.004,0.0044,0.0,200,260,519,19,54
0.21,0.32,0.48,0.02,0.018,0.0,0.017,0.006,0.08,0.0,0.004,0.0044,0.0,300,197,512,30,58
0.21,0.32,0.48,0.02,0.018,0.0,0.017,0.006,0.08,0.0,0.004,0.0044,0.0,350,188,469,32,67
0.21,0.32,0.48,0.02,0.018,0.0,0.017,0.006,0.08,0.0,0.004,0.0044,0.0,400,190,404,37,73
0.21,0.32,0.48,0.02,0.018,0.0,0.017,0.006,0.08,0.0,0.004,0.0044,0.0,450,187,356,45,84
0.2,0.31,0.5,0.022,0.017,0.0,0.017,0.006,0.09,0.0,0.004,0.0037,0.0,27,270,460,32,65
0.2,0.31,0.5,0.022,0.017,0.0,0.017,0.006,0.09,0.0,0.004,0.0037,0.0,100,244,434,24,63
0.2,0.31,0.5,0.022,0.017,0.0,0.017,0.006,0.09,0.0,0.004,0.0037,0.0,200,240,517,19,54
0.2,0.31,0.5,0.022,0.017,0.0,0.017,0.006,0.09,0.0,0.004,0.0037,0.0,300,202,509,30,60
0.2,0.31,0.5,0.022,0.017,0.0,0.017,0.006,0.09,0.0,0.004,0.0037,0.0,350,195,472,37,65
0.2,0.31,0.5,0.022,0.017,0.0,0.017,0.006,0.09,0.0,0.004,0.0037,0.0,400,197,413,36,72
0.2,0.31,0.5,0.022,0.017,0.0,0.017,0.006,0.09,0.0,0.004,0.0037,0.0,450,178,349,41,77
0.23,0.32,0.53,0.023,0.016,0.0,0.022,0.005,0.07,0.0,0.005,0.0051,0.0,27,285,470,34,66
0.23,0.32,0.53,0.023,0.016,0.0,0.022,0.005,0.07,0.0,0.005,0.0051,0.0,100,267,446,25,64
0.23,0.32,0.53,0.023,0.016,0.0,0.022,0.005,0.07,0.0,0.005,0.0051,0.0,200,251,502,20,56
0.23,0.32,0.53,0.023,0.016,0.0,0.022,0.005,0.07,0.0,0.005,0.0051,0.0,300,183,561,31,58
0.23,0.32,0.53,0.023,0.016,0.0,0.022,0.005,0.07,0.0,0.005,0.0051,0.0,350,190,471,35,65
0.23,0.32,0.53,0.023,0.016,0.0,0.022,0.005,0.07,0.0,0.005,0.0051,0.0,400,200,417,42,73
0.23,0.32,0.53,0.023,0.016,0.0,0.022,0.005,0.07,0.0,0.005,0.0051,0.0,450,202,343,40,77
0.11,0.3,0.48,0.012,0.01,0.0,0.0,0.51,0.0,0.0,0.005,0.0078,0.0,27,265,450,35,70
0.11,0.3,0.48,0.012,0.01,0.0,0.0,0.51,0.0,0.0,0.005,0.0078,0.0,100,260,442,26,67
0.11,0.3,0.48,0.012,0.01,0.0,0.0,0.51,0.0,0.0,0.005,0.0078,0.0,200,247,566,20,55
0.11,0.3,0.48,0.012,0.01,0.0,0.0,0.51,0.0,0.0,0.005,0.0078,0.0,300,198,560,27,59
0.11,0.3,0.48,0.012,0.01,0.0,0.0,0.51,0.0,0.0,0.005,0.0078,0.0,400,195,493,30,74
0.11,0.3,0.48,0.012,0.01,0.0,0.0,0.51,0.0,0.0,0.005,0.0078,0.0,450,181,447,28,78
0.12,0.25,0.5,0.012,0.01,0.0,0.0,0.5,0.0,0.0,0.005,0.0068,0.0,27,270,460,34,69
0.12,0.25,0.5,0.012,0.01,0.0,0.0,0.5,0.0,0.0,0.005,0.0068,0.0,100,260,450,25,65
0.12,0.25,0.5,0.012,0.01,0.0,0.0,0.5,0.0,0.0,0.005,0.0068,0.0,200,260,575,21,52
0.12,0.25,0.5,0.012,0.01,0.0,0.0,0.5,0.0,0.0,0.005,0.0068,0.0,300,185,574,29,35
0.12,0.25,0.5,0.012,0.01,0.0,0.0,0.5,0.0,0.0,0.005,0.0068,0.0,400,204,484,31,73
0.12,0.25,0.5,0.012,0.01,0.0,0.0,0.5,0.0,0.0,0.005,0.0068,0.0,450,222,438,28,78
0.13,0.31,0.48,0.006,0.007,0.0,0.0,0.49,0.0,0.0,0.005,0.006,0.0,27,260,450,35,72
0.13,0.31,0.48,0.006,0.007,0.0,0.0,0.49,0.0,0.0,0.005,0.006,0.0,100,248,439,24,66
0.13,0.31,0.48,0.006,0.007,0.0,0.0,0.49,0.0,0.0,0.005,0.006,0.0,200,254,559,21,55
0.13,0.31,0.48,0.006,0.007,0.0,0.0,0.49,0.0,0.0,0.005,0.006,0.0,300,177,571,28,58
0.13,0.31,0.48,0.006,0.007,0.0,0.0,0.49,0.0,0.0,0.005,0.006,0.0,400,173,488,30,73
0.13,0.31,0.48,0.006,0.007,0.0,0.0,0.49,0.0,0.0,0.005,0.006,0.0,450,189,451,28,78
0.15,0.22,0.43,0.011,0.022,0.01,0.02,0.5,0.03,0.0,0.004,0.004,0.0,27,280,430,36,71
0.15,0.22,0.43,0.011,0.022,0.01,0.02,0.5,0.03,0.0,0.004,0.004,0.0,100,260,417,23,67
0.15,0.22,0.43,0.011,0.022,0.01,0.02,0.5,0.03,0.0,0.004,0.004,0.0,200,273,533,20,61
0.15,0.22,0.43,0.011,0.022,0.01,0.02,0.5,0.03,0.0,0.004,0.004,0.0,300,178,524,28,36
0.15,0.22,0.43,0.011,0.022,0.01,0.02,0.5,0.03,0.0,0.004,0.004,0.0,400,181,428,31,68
0.15,0.22,0.43,0.011,0.022,0.01,0.02,0.5,0.03,0.0,0.004,0.004,0.0,450,175,394,30,71
0.14,0.22,0.46,0.012,0.012,0.01,0.03,0.5,0.03,0.0,0.006,0.006,0.0,27,280,440,31,70
0.14,0.22,0.46,0.012,0.012,0.01,0.03,0.5,0.03,0.0,0.006,0.006,0.0,100,274,423,21,67
0.14,0.22,0.46,0.012,0.012,0.01,0.03,0.5,0.03,0.0,0.006,0.006,0.0,200,274,530,20,56
0.14,0.22,0.46,0.012,0.012,0.01,0.03,0.5,0.03,0.0,0.006,0.006,0.0,300,218,530,27,37
0.14,0.22,0.46,0.012,0.012,0.01,0.03,0.5,0.03,0.0,0.006,0.006,0.0,400,262,442,30,69
0.14,0.22,0.46,0.012,0.012,0.01,0.03,0.5,0.03,0.0,0.006,0.006,0.0,450,200,393,28,72
0.15,0.25,0.58,0.008,0.01,0.05,0.11,0.52,0.04,0.0,0.007,0.011,0.0,27,290,450,36,74
0.15,0.25,0.58,0.008,0.01,0.05,0.11,0.52,0.04,0.0,0.007,0.011,0.0,100,267,414,30,72
0.15,0.25,0.58,0.008,0.01,0.05,0.11,0.52,0.04,0.0,0.007,0.011,0.0,200,260,463,22,68
0.15,0.25,0.58,0.008,0.01,0.05,0.11,0.52,0.04,0.0,0.007,0.011,0.0,300,203,487,28,42
0.15,0.25,0.58,0.008,0.01,0.05,0.11,0.52,0.04,0.0,0.007,0.011,0.0,400,182,438,32,73
0.15,0.25,0.58,0.008,0.01,0.05,0.11,0.52,0.04,0.0,0.007,0.011,0.0,450,192,418,30,74
0.2,0.28,0.59,0.012,0.01,0.02,0.02,0.54,0.07,0.0,0.003,0.0054,0.0,27,310,460,29,63
0.2,0.28,0.59,0.012,0.01,0.02,0.02,0.54,0.07,0.0,0.003,0.0054,0.0,100,308,445,20,59
0.2,0.28,0.59,0.012,0.01,0.02,0.02,0.54,0.07,0.0,0.003,0.0054,0.0,200,317,556,18,47
0.2,0.28,0.59,0.012,0.01,0.02,0.02,0.54,0.07,0.0,0.003,0.0054,0.0,300,278,557,24,28
0.2,0.28,0.59,0.012,0.01,0.02,0.02,0.54,0.07,0.0,0.003,0.0054,0.0,400,252,456,28,65
0.2,0.28,0.59,0.012,0.01,0.02,0.02,0.54,0.07,0.0,0.003,0.0054,0.0,450,249,416,29,72
0.17,0.3,0.63,0.012,0.012,0.04,0.09,0.52,0.1,0.0,0.003,0.007,0.0,27,320,480,30,64
0.17,0.3,0.63,0.012,0.012,0.04,0.09,0.52,0.1,0.0,0.003,0.007,0.0,100,304,469,19,57
0.17,0.3,0.63,0.012,0.012,0.04,0.09,0.52,0.1,0.0,0.003,0.007,0.0,200,310,592,17,45
0.17,0.3,0.63,0.012,0.012,0.04,0.09,0.52,0.1,0.0,0.003,0.007,0.0,300,275,596,25,48
0.17,0.3,0.63,0.012,0.012,0.04,0.09,0.52,0.1,0.0,0.003,0.007,0.0,400,238,487,27,61
0.17,0.3,0.63,0.012,0.012,0.04,0.09,0.52,0.1,0.0,0.003,0.007,0.0,450,249,437,26,68
0.13,0.23,0.66,0.01,0.01,0.08,0.06,0.51,0.13,0.0,0.004,0.0057,0.0,27,300,440,29,66
0.13,0.23,0.66,0.01,0.01,0.08,0.06,0.51,0.13,0.0,0.004,0.0057,0.0,100,408,512,20,64
0.13,0.23,0.66,0.01,0.01,0.08,0.06,0.51,0.13,0.0,0.004,0.0057,0.0,200,314,546,19,51
0.13,0.23,0.66,0.01,0.01,0.08,0.06,0.51,0.13,0.0,0.004,0.0057,0.0,300,263,541,27,54
0.13,0.23,0.66,0.01,0.01,0.08,0.06,0.51,0.13,0.0,0.004,0.0057,0.0,400,237,441,27,65
0.13,0.23,0.66,0.01,0.01,0.08,0.06,0.51,0.13,0.0,0.004,0.0057,0.0,450,261,407,31,71
0.14,0.39,0.63,0.008,0.005,0.0,0.0,0.58,0.03,0.0,0.004,0.006,0.0,27,420,530,23,65
0.14,0.39,0.63,0.008,0.005,0.0,0.0,0.58,0.03,0.0,0.004,0.006,0.0,100,324,437,17,59
0.14,0.39,0.63,0.008,0.005,0.0,0.0,0.58,0.03,0.0,0.004,0.006,0.0,200,412,616,17,52
0.14,0.39,0.63,0.008,0.005,0.0,0.0,0.58,0.03,0.0,0.004,0.006,0.0,300,364,624,24,52
0.14,0.39,0.63,0.008,0.005,0.0,0.0,0.58,0.03,0.0,0.004,0.006,0.0,400,367,532,26,64
0.14,0.39,0.63,0.008,0.005,0.0,0.0,0.58,0.03,0.0,0.004,0.006,0.0,450,320,478,26,69
0.14,0.4,0.67,0.007,0.004,0.0,0.0,0.6,0.03,0.0,0.004,0.007,0.0,27,395,520,24,66
0.14,0.4,0.67,0.007,0.004,0.0,0.0,0.6,0.03,0.0,0.004,0.007,0.0,100,380,506,19,61
0.14,0.4,0.67,0.007,0.004,0.0,0.0,0.6,0.03,0.0,0.004,0.007,0.0,200,391,609,18,49
0.14,0.4,0.67,0.007,0.004,0.0,0.0,0.6,0.03,0.0,0.004,0.007,0.0,300,378,614,23,51
0.14,0.4,0.67,0.007,0.004,0.0,0.0,0.6,0.03,0.0,0.004,0.007,0.0,400,330,519,26,64
0.14,0.4,0.67,0.007,0.004,0.0,0.0,0.6,0.03,0.0,0.004,0.007,0.0,450,328,477,27,71
0.14,0.39,0.64,0.006,0.005,0.0,0.0,0.58,0.03,0.0,0.005,0.008,0.0,27,380,520,25,64
0.14,0.39,0.64,0.006,0.005,0.0,0.0,0.58,0.03,0.0,0.005,0.008,0.0,100,371,505,19,61
0.14,0.39,0.64,0.006,0.005,0.0,0.0,0.58,0.03,0.0,0.005,0.008,0.0,200,367,606,18,48
0.14,0.39,0.64,0.006,0.005,0.0,0.0,0.58,0.03,0.0,0.005,0.008,0.0,300,330,610,25,51
0.14,0.39,0.64,0.006,0.005,0.0,0.0,0.58,0.03,0.0,0.005,0.008,0.0,400,323,517,26,64
0.14,0.39,0.64,0.006,0.005,0.0,0.0,0.58,0.03,0.0,0.005,0.008,0.0,450,323,467,27,72
0.28,0.3,0.7,0.022,0.011,0.14,0.07,0.02,0.22,0.0,0.004,0.0097,0.0,27,300,520,29,58
0.28,0.3,0.7,0.022,0.011,0.14,0.07,0.02,0.22,0.0,0.004,0.0097,0.0,100,284,484,29,58
0.28,0.3,0.7,0.022,0.011,0.14,0.07,0.02,0.22,0.0,0.004,0.0097,0.0,200,228,449,27,57
0.28,0.3,0.7,0.022,0.011,0.14,0.07,0.02,0.22,0.0,0.004,0.0097,0.0,300,223,483,26,48
0.28,0.3,0.7,0.022,0.011,0.14,0.07,0.02,0.22,0.0,0.004,0.0097,0.0,350,214,475,28,54
0.28,0.3,0.7,0.022,0.011,0.14,0.07,0.02,0.22,0.0,0.004,0.0097,0.0,400,199,432,33,61
0.28,0.3,0.7,0.022,0.011,0.14,0.07,0.02,0.22,0.0,0.004,0.0097,0.0,450,172,372,36,69
0.2,0.22,0.68,0.024,0.009,0.15,0.11,0.03,0.23,0.0,0.01,0.0077,0.0,27,275,490,33,64
0.2,0.22,0.68,0.024,0.009,0.15,0.11,0.03,0.23,0.0,0.01,0.0077,0.0,100,258,449,32,65
0.2,0.22,0.68,0.024,0.009,0.15,0.11,0.03,0.23,0.0,0.01,0.0077,0.0,200,243,439,28,62
0.2,0.22,0.68,0.024,0.009,0.15,0.11,0.03,0.23,0.0,0.01,0.0077,0.0,300,201,454,27,56
0.2,0.22,0.68,0.024,0.009,0.15,0.11,0.03,0.23,0.0,0.01,0.0077,0.0,350,194,454,31,58
0.2,0.22,0.68,0.024,0.009,0.15,0.11,0.03,0.23,0.0,0.01,0.0077,0.0,400,186,418,38,67
0.2,0.22,0.68,0.024,0.009,0.15,0.11,0.03,0.23,0.0,0.01,0.0077,0.0,450,183,368,43,74
0.34,0.22,0.7,0.016,0.012,0.14,0.1,0.03,0.2,0.0,0.002,0.0107,0.0,27,290,500,32,60
0.34,0.22,0.7,0.016,0.012,0.14,0.1,0.03,0.2,0.0,0.002,0.0107,0.0,100,266,454,31,61
0.34,0.22,0.7,0.016,0.012,0.14,0.1,0.03,0.2,0.0,0.002,0.0107,0.0,200,224,447,28,58
0.34,0.22,0.7,0.016,0.012,0.14,0.1,0.03,0.2,0.0,0.002,0.0107,0.0,300,194,458,28,52
0.34,0.22,0.7,0.016,0.012,0.14,0.1,0.03,0.2,0.0,0.002,0.0107,0.0,350,198,460,30,55
0.34,0.22,0.7,0.016,0.012,0.14,0.1,0.03,0.2,0.0,0.002,0.0107,0.0,400,194,422,31,62
0.34,0.22,0.7,0.016,0.012,0.14,0.1,0.03,0.2,0.0,0.002,0.0107,0.0,450,179,368,37,71
0.28,0.19,0.8,0.01,0.012,0.0,0.06,0.22,0.04,0.0,0.016,0.0073,0.0,27,275,490,30,56
0.28,0.19,0.8,0.01,0.012,0.0,0.06,0.22,0.04,0.0,0.016,0.0073,0.0,100,258,445,29,55
0.28,0.19,0.8,0.01,0.012,0.0,0.06,0.22,0.04,0.0,0.016,0.0073,0.0,200,228,440,26,53
0.28,0.19,0.8,0.01,0.012,0.0,0.06,0.22,0.04,0.0,0.016,0.0073,0.0,300,186,457,27,52
0.28,0.19,0.8,0.01,0.012,0.0,0.06,0.22,0.04,0.0,0.016,0.0073,0.0,350,179,457,30,60
0.28,0.19,0.8,0.01,0.012,0.0,0.06,0.22,0.04,0.0,0.016,0.0073,0.0,400,183,425,33,61
0.28,0.19,0.8,0.01,0.012,0.0,0.06,0.22,0.04,0.0,0.016,0.0073,0.0,450,183,382,33,74
0.29,0.2,0.93,0.014,0.015,0.03,0.03,0.36,0.06,0.0,0.018,0.0045,0.0,27,310,530,27,55
0.29,0.2,0.93,0.014,0.015,0.03,0.03,0.36,0.06,0.0,0.018,0.0045,0.0,100,300,498,27,54
0.29,0.2,0.93,0.014,0.015,0.03,0.03,0.36,0.06,0.0,0.018,0.0045,0.0,200,254,486,22,46
0.29,0.2,0.93,0.014,0.015,0.03,0.03,0.36,0.06,0.0,0.018,0.0045,0.0,300,235,522,22,47
0.29,0.2,0.93,0.014,0.015,0.03,0.03,0.36,0.06,0.0,0.018,0.0045,0.0,350,221,514,26,53
0.29,0.2,0.93,0.014,0.015,0.03,0.03,0.36,0.06,0.0,0.018,0.0045,0.0,400,213,480,29,64
0.29,0.2,0.93,0.014,0.015,0.03,0.03,0.36,0.06,0.0,0.018,0.0045,0.0,450,226,434,30,67
0.29,0.22,1.0,0.016,0.011,0.05,0.07,0.34,0.05,0.0,0.011,0.0035,0.0,27,305,530,27,54
0.29,0.22,1.0,0.016,0.011,0.05,0.07,0.34,0.05,0.0,0.011,0.0035,0.0,100,270,487,28,51
0.29,0.22,1.0,0.016,0.011,0.05,0.07,0.34,0.05,0.0,0.011,0.0035,0.0,200,259,478,23,50
0.29,0.22,1.0,0.016,0.011,0.05,0.07,0.34,0.05,0.0,0.011,0.0035,0.0,300,226,518,26,46
0.29,0.22,1.0,0.016,0.011,0.05,0.07,0.34,0.05,0.0,0.011,0.0035,0.0,350,214,503,29,60
0.29,0.22,1.0,0.016,0.011,0.05,0.07,0.34,0.05,0.0,0.011,0.0035,0.0,400,213,477,32,68
0.29,0.22,1.0,0.016,0.011,0.05,0.07,0.34,0.05,0.0,0.011,0.0035,0.0,450,202,424,33,73
0.22,0.22,0.82,0.015,0.006,0.05,0.06,0.18,0.08,0.0,0.005,0.0082,0.0,27,295,470,32,66
0.22,0.22,0.82,0.015,0.006,0.05,0.06,0.18,0.08,0.0,0.005,0.0082,0.0,100,289,443,28,63
0.22,0.22,0.82,0.015,0.006,0.05,0.06,0.18,0.08,0.0,0.005,0.0082,0.0,200,274,450,24,61
0.22,0.22,0.82,0.015,0.006,0.05,0.06,0.18,0.08,0.0,0.005,0.0082,0.0,300,223,468,23,56
0.22,0.22,0.82,0.015,0.006,0.05,0.06,0.18,0.08,0.0,0.005,0.0082,0.0,350,207,464,25,63
0.22,0.22,0.82,0.015,0.006,0.05,0.06,0.18,0.08,0.0,0.005,0.0082,0.0,400,194,408,33,71
0.22,0.22,0.82,0.015,0.006,0.05,0.06,0.18,0.08,0.0,0.005,0.0082,0.0,450,198,388,31,71
0.26,0.23,0.74,0.016,0.006,0.05,0.04,0.15,0.07,0.0,0.007,0.0108,0.0,27,270,480,30,58
0.26,0.23,0.74,0.016,0.006,0.05,0.04,0.15,0.07,0.0,0.007,0.0108,0.0,100,262,471,24,55
0.26,0.23,0.74,0.016,0.006,0.05,0.04,0.15,0.07,0.0,0.007,0.0108,0.0,200,224,431,25,55
0.26,0.23,0.74,0.016,0.006,0.05,0.04,0.15,0.07,0.0,0.007,0.0108,0.0,300,199,526,23,48
0.26,0.23,0.74,0.016,0.006,0.05,0.04,0.15,0.07,0.0,0.007,0.0108,0.0,350,205,526,26,53
0.26,0.23,0.74,0.016,0.006,0.05,0.04,0.15,0.07,0.0,0.007,0.0108,0.0,400,186,443,28,62
0.26,0.23,0.74,0.016,0.006,0.05,0.04,0.15,0.07,0.0,0.007,0.0108,0.0,450,168,376,36,72
0.28,0.2,0.72,0.015,0.012,0.32,1.02,1.12,0.2,0.27,0.002,0.0075,0.0,27,655,810,17,61
0.28,0.2,0.72,0.015,0.012,0.32,1.02,1.12,0.2,0.27,0.002,0.0075,0.0,100,621,754,16,57
0.28,0.2,0.72,0.015,0.012,0.32,1.02,1.12,0.2,0.27,0.002,0.0075,0.0,200,591,729,15,54
0.28,0.2,0.72,0.015,0.012,0.32,1.02,1.12,0.2,0.27,0.002,0.0075,0.0,300,580,722,15,52
0.28,0.2,0.72,0.015,0.012,0.32,1.02,1.12,0.2,0.27,0.002,0.0075,0.0,400,538,678,16,55
0.28,0.2,0.72,0.015,0.012,0.32,1.02,1.12,0.2,0.27,0.002,0.0075,0.0,450,514,629,17,62
0.28,0.18,0.75,0.012,0.009,0.32,1.0,1.25,0.14,0.27,0.002,0.009,0.0,27,665,810,18,63
0.28,0.18,0.75,0.012,0.009,0.32,1.0,1.25,0.14,0.27,0.002,0.009,0.0,100,617,761,16,54
0.28,0.18,0.75,0.012,0.009,0.32,1.0,1.25,0.14,0.27,0.002,0.009,0.0,200,602,733,16,56
0.28,0.18,0.75,0.012,0.009,0.32,1.0,1.25,0.14,0.27,0.002,0.009,0.0,300,566,724,14,52
0.28,0.18,0.75,0.012,0.009,0.32,1.0,1.25,0.14,0.27,0.002,0.009,0.0,400,561,674,18,60
0.28,0.18,0.75,0.012,0.009,0.32,1.0,1.25,0.14,0.27,0.002,0.009,0.0,450,517,634,16,55
0.29,0.2,0.75,0.01,0.009,0.34,1.0,1.25,0.14,0.26,0.002,0.0075,0.0,27,690,830,17,59
0.29,0.2,0.75,0.01,0.009,0.34,1.0,1.25,0.14,0.26,0.002,0.0075,0.0,100,662,786,16,58
0.29,0.2,0.75,0.01,0.009,0.34,1.0,1.25,0.14,0.26,0.002,0.0075,0.0,200,624,750,16,57
0.29,0.2,0.75,0.01,0.009,0.34,1.0,1.25,0.14,0.26,0.002,0.0075,0.0,300,602,743,15,56
0.29,0.2,0.75,0.01,0.009,0.34,1.0,1.25,0.14,0.26,0.002,0.0075,0.0,400,553,695,16,57
0.29,0.2,0.75,0.01,0.009,0.34,1.0,1.25,0.14,0.26,0.002,0.0075,0.0,450,544,644,16,62
0.3,0.28,0.72,0.014,0.006,0.35,0.93,1.22,0.16,0.21,0.002,0.0093,0.0,27,645,810,19,60
0.3,0.28,0.72,0.014,0.006,0.35,0.93,1.22,0.16,0.21,0.002,0.0093,0.0,100,613,751,16,56
0.3,0.28,0.72,0.014,0.006,0.35,0.93,1.22,0.16,0.21,0.002,0.0093,0.0,200,596,738,15,53
0.3,0.28,0.72,0.014,0.006,0.35,0.93,1.22,0.16,0.21,0.002,0.0093,0.0,300,569,731,13,49
0.3,0.28,0.72,0.014,0.006,0.35,0.93,1.22,0.16,0.21,0.002,0.0093,0.0,400,538,690,14,50
0.3,0.28,0.72,0.014,0.006,0.35,0.93,1.22,0.16,0.21,0.002,0.0093,0.0,450,522,631,17,62
0.3,0.26,0.79,0.016,0.015,0.32,1.03,1.13,0.19,0.23,0.002,0.0085,0.0,27,620,790,18,57
0.3,0.26,0.79,0.016,0.015,0.32,1.03,1.13,0.19,0.23,0.002,0.0085,0.0,100,585,738,16,57
0.3,0.26,0.79,0.016,0.015,0.32,1.03,1.13,0.19,0.23,0.002,0.0085,0.0,200,572,718,15,49
0.3,0.26,0.79,0.016,0.015,0.32,1.03,1.13,0.19,0.23,0.002,0.0085,0.0,300,562,710,13,42
0.3,0.26,0.79,0.016,0.015,0.32,1.03,1.13,0.19,0.23,0.002,0.0085,0.0,400,526,671,14,50
0.3,0.26,0.79,0.016,0.015,0.32,1.03,1.13,0.19,0.23,0.002,0.0085,0.0,450,501,619,16,61
0.29,0.26,0.76,0.009,0.007,0.45,1.12,1.18,0.07,0.23,0.003,0.0103,0.0,27,685,830,17,62
0.29,0.26,0.76,0.009,0.007,0.45,1.12,1.18,0.07,0.23,0.003,0.0103,0.0,100,642,786,15,59
0.29,0.26,0.76,0.009,0.007,0.45,1.12,1.18,0.07,0.23,0.003,0.0103,0.0,200,618,752,15,54
0.29,0.26,0.76,0.009,0.007,0.45,1.12,1.18,0.07,0.23,0.003,0.0103,0.0,300,596,746,14,51
0.29,0.26,0.76,0.009,0.007,0.45,1.12,1.18,0.07,0.23,0.003,0.0103,0.0,400,569,697,16,63
0.29,0.26,0.76,0.009,0.007,0.45,1.12,1.18,0.07,0.23,0.003,0.0103,0.0,450,545,647,15,67
0.29,0.26,0.77,0.009,0.007,0.46,1.12,1.2,0.08,0.23,0.004,0.0095,0.0,27,660,820,17,59
0.29,0.26,0.77,0.009,0.007,0.46,1.12,1.2,0.08,0.23,0.004,0.0095,0.0,100,622,775,16,61
0.29,0.26,0.77,0.009,0.007,0.46,1.12,1.2,0.08,0.23,0.004,0.0095,0.0,200,599,741,14,52
0.29,0.26,0.77,0.009,0.007,0.46,1.12,1.2,0.08,0.23,0.004,0.0095,0.0,300,579,727,13,48
0.29,0.26,0.77,0.009,0.007,0.46,1.12,1.2,0.08,0.23,0.004,0.0095,0.0,400,560,687,13,52
0.29,0.26,0.77,0.009,0.007,0.46,1.12,1.2,0.08,0.23,0.004,0.0095,0.0,450,522,632,16,54
0.29,0.21,0.66,0.01,0.008,0.51,1.07,1.29,0.06,0.23,0.005,0.0097,0.0,27,640,800,18,62
0.29,0.21,0.66,0.01,0.008,0.51,1.07,1.29,0.06,0.23,0.005,0.0097,0.0,100,601,748,17,62
0.29,0.21,0.66,0.01,0.008,0.51,1.07,1.29,0.06,0.23,0.005,0.0097,0.0,200,577,729,16,59
0.29,0.21,0.66,0.01,0.008,0.51,1.07,1.29,0.06,0.23,0.005,0.0097,0.0,300,560,716,14,55
0.29,0.21,0.66,0.01,0.008,0.51,1.07,1.29,0.06,0.23,0.005,0.0097,0.0,400,534,666,17,60
0.29,0.21,0.66,0.01,0.008,0.51,1.07,1.29,0.06,0.23,0.005,0.0097,0.0,450,508,612,18,67
0.3,0.27,0.7,0.012,0.012,0.44,1.1,1.35,0.11,0.27,0.003,0.0082,0.0,27,655,810,18,62
0.3,0.27,0.7,0.012,0.012,0.44,1.1,1.35,0.11,0.27,0.003,0.0082,0.0,100,634,766,16,61
0.3,0.27,0.7,0.012,0.012,0.44,1.1,1.35,0.11,0.27,0.003,0.0082,0.0,200,598,747,16,59
0.3,0.27,0.7,0.012,0.012,0.44,1.1,1.35,0.11,0.27,0.003,0.0082,0.0,300,585,737,14,53
0.3,0.27,0.7,0.012,0.012,0.44,1.1,1.35,0.11,0.27,0.003,0.0082,0.0,400,545,682,17,63
0.3,0.27,0.7,0.012,0.012,0.44,1.1,1.35,0.11,0.27,0.003,0.0082,0.0,450,522,631,17,68
0.18,0.26,1.33,0.015,0.008,0.55,0.11,0.49,0.11,0.0,0.028,0.006,0.0,27,425,580,26,71
0.18,0.26,1.33,0.015,0.008,0.55,0.11,0.49,0.11,0.0,0.028,0.006,0.0,100,393,525,23,69
0.18,0.26,1.33,0.015,0.008,0.55,0.11,0.49,0.11,0.0,0.028,0.006,0.0,200,419,551,21,69
0.18,0.26,1.33,0.015,0.008,0.55,0.11,0.49,0.11,0.0,0.028,0.006,0.0,300,395,588,21,62
0.18,0.26,1.33,0.015,0.008,0.55,0.11,0.49,0.11,0.0,0.028,0.006,0.0,350,399,575,26,70
0.18,0.26,1.33,0.015,0.008,0.55,0.11,0.49,0.11,0.0,0.028,0.006,0.0,400,367,534,25,71
0.18,0.26,1.33,0.015,0.008,0.55,0.11,0.49,0.11,0.0,0.028,0.006,0.0,450,352,481,24,72
0.17,0.23,1.34,0.014,0.009,0.57,0.16,0.49,0.11,0.0,0.038,0.007,0.0,27,455,590,26,72
0.17,0.23,1.34,0.014,0.009,0.57,0.16,0.49,0.11,0.0,0.038,0.007,0.0,100,427,548,23,71
0.17,0.23,1.34,0.014,0.009,0.57,0.16,0.49,0.11,0.0,0.038,0.007,0.0,200,436,566,21,67
0.17,0.23,1.34,0.014,0.009,0.57,0.16,0.49,0.11,0.0,0.038,0.007,0.0,300,435,608,20,61
0.17,0.23,1.34,0.014,0.009,0.57,0.16,0.49,0.11,0.0,0.038,0.007,0.0,350,405,572,25,66
0.17,0.23,1.34,0.014,0.009,0.57,0.16,0.49,0.11,0.0,0.038,0.007,0.0,400,366,531,26,68
0.17,0.23,1.34,0.014,0.009,0.57,0.16,0.49,0.11,0.0,0.038,0.007,0.0,450,367,505,25,75
0.17,0.33,1.37,0.016,0.014,0.6,0.08,0.53,0.24,0.0,0.008,0.0071,0.0,27,440,590,25,70
0.17,0.33,1.37,0.016,0.014,0.6,0.08,0.53,0.24,0.0,0.008,0.0071,0.0,100,421,558,21,68
0.17,0.33,1.37,0.016,0.014,0.6,0.08,0.53,0.24,0.0,0.008,0.0071,0.0,200,404,548,20,66
0.17,0.33,1.37,0.016,0.014,0.6,0.08,0.53,0.24,0.0,0.008,0.0071,0.0,300,400,565,18,60
0.17,0.33,1.37,0.016,0.014,0.6,0.08,0.53,0.24,0.0,0.008,0.0071,0.0,350,404,573,23,62
0.17,0.33,1.37,0.016,0.014,0.6,0.08,0.53,0.24,0.0,0.008,0.0071,0.0,400,378,532,19,45
0.17,0.33,1.37,0.016,0.014,0.6,0.08,0.53,0.24,0.0,0.008,0.0071,0.0,450,366,485,22,64
0.17,0.35,1.44,0.015,0.01,0.58,0.08,0.5,0.23,0.0,0.006,0.0079,0.0,27,420,580,27,71
0.17,0.35,1.44,0.015,0.01,0.58,0.08,0.5,0.23,0.0,0.006,0.0079,0.0,100,411,551,24,72
0.17,0.35,1.44,0.015,0.01,0.58,0.08,0.5,0.23,0.0,0.006,0.0079,0.0,200,381,525,22,69
0.17,0.35,1.44,0.015,0.01,0.58,0.08,0.5,0.23,0.0,0.006,0.0079,0.0,300,381,556,20,60
0.17,0.35,1.44,0.015,0.01,0.58,0.08,0.5,0.23,0.0,0.006,0.0079,0.0,350,357,549,24,62
0.17,0.35,1.44,0.015,0.01,0.58,0.08,0.5,0.23,0.0,0.006,0.0079,0.0,400,352,510,25,65
0.17,0.35,1.44,0.015,0.01,0.58,0.08,0.5,0.23,0.0,0.006,0.0079,0.0,450,336,462,22,66
0.19,0.33,1.41,0.014,0.006,0.58,0.1,0.53,0.25,0.0,0.008,0.0077,0.0,27,435,590,26,72
0.19,0.33,1.41,0.014,0.006,0.58,0.1,0.53,0.25,0.0,0.008,0.0077,0.0,100,414,557,23,72
0.19,0.33,1.41,0.014,0.006,0.58,0.1,0.53,0.25,0.0,0.008,0.0077,0.0,200,395,540,23,69
0.19,0.33,1.41,0.014,0.006,0.58,0.1,0.53,0.25,0.0,0.008,0.0077,0.0,300,396,573,18,56
0.19,0.33,1.41,0.014,0.006,0.58,0.1,0.53,0.25,0.0,0.008,0.0077,0.0,350,370,558,23,60
0.19,0.33,1.41,0.014,0.006,0.58,0.1,0.53,0.25,0.0,0.008,0.0077,0.0,400,363,522,23,59
0.19,0.33,1.41,0.014,0.006,0.58,0.1,0.53,0.25,0.0,0.008,0.0077,0.0,450,335,470,22,64
0.12,0.25,0.48,0.008,0.012,0.04,0.64,0.51,0.04,0.0,0.006,0.013,0.0,27,270,480,32,75
0.12,0.25,0.48,0.008,0.012,0.04,0.64,0.51,0.04,0.0,0.006,0.013,0.0,100,261,454,28,72
0.12,0.25,0.48,0.008,0.012,0.04,0.64,0.51,0.04,0.0,0.006,0.013,0.0,200,261,542,20,59
0.12,0.25,0.48,0.008,0.012,0.04,0.64,0.51,0.04,0.0,0.006,0.013,0.0,300,259,604,34,57
0.12,0.25,0.48,0.008,0.012,0.04,0.64,0.51,0.04,0.0,0.006,0.013,0.0,400,237,564,26,66
0.12,0.25,0.48,0.008,0.012,0.04,0.64,0.51,0.04,0.0,0.006,0.013,0.0,450,228,534,26,66
0.16,0.24,0.49,0.012,0.007,0.035,0.61,0.51,0.04,0.0,0.006,0.0086,0.0,27,275,450,34,65
0.16,0.24,0.49,0.012,0.007,0.035,0.61,0.51,0.04,0.0,0.006,0.0086,0.0,100,260,408,29,67
0.16,0.24,0.49,0.012,0.007,0.035,0.61,0.51,0.04,0.0,0.006,0.0086,0.0,200,256,458,21,60
0.16,0.24,0.49,0.012,0.007,0.035,0.61,0.51,0.04,0.0,0.006,0.0086,0.0,300,192,493,21,57
0.16,0.24,0.49,0.012,0.007,0.035,0.61,0.51,0.04,0.0,0.006,0.0086,0.0,400,191,456,30,76
0.16,0.24,0.49,0.012,0.007,0.035,0.61,0.51,0.04,0.0,0.006,0.0086,0.0,450,180,434,28,79
0.12,0.25,0.43,0.006,0.011,0.03,0.59,0.51,0.03,0.0,0.006,0.015,0.0,27,325,460,36,77
0.12,0.25,0.43,0.006,0.011,0.03,0.59,0.51,0.03,0.0,0.006,0.015,0.0,100,301,419,31,79
0.12,0.25,0.43,0.006,0.011,0.03,0.59,0.51,0.03,0.0,0.006,0.015,0.0,200,284,435,25,76
0.12,0.25,0.43,0.006,0.011,0.03,0.59,0.51,0.03,0.0,0.006,0.015,0.0,300,224,464,24,74
0.12,0.25,0.43,0.006,0.011,0.03,0.59,0.51,0.03,0.0,0.006,0.015,0.0,400,213,455,29,78
0.12,0.25,0.43,0.006,0.011,0.03,0.59,0.51,0.03,0.0,0.006,0.015,0.0,450,199,435,27,79
0.12,0.25,0.44,0.013,0.012,0.05,0.71,0.52,0.06,0.0,0.004,0.0058,0.0,27,255,470,30,65
0.12,0.25,0.44,0.013,0.012,0.05,0.71,0.52,0.06,0.0,0.004,0.0058,0.0,100,276,438,26,66
0.12,0.25,0.44,0.013,0.012,0.05,0.71,0.52,0.06,0.0,0.004,0.0058,0.0,200,258,520,19,49
0.12,0.25,0.44,0.013,0.012,0.05,0.71,0.52,0.06,0.0,0.004,0.0058,0.0,300,260,557,20,50
0.12,0.25,0.44,0.013,0.012,0.05,0.71,0.52,0.06,0.0,0.004,0.0058,0.0,400,226,530,25,62
0.12,0.25,0.44,0.013,0.012,0.05,0.71,0.52,0.06,0.0,0.004,0.0058,0.0,450,228,507,24,63
0.12,0.24,0.47,0.008,0.011,0.04,0.71,0.49,0.06,0.0,0.006,0.013,0.0,27,275,480,33,75
0.12,0.24,0.47,0.008,0.011,0.04,0.71,0.49,0.06,0.0,0.006,0.013,0.0,100,255,441,29,76
0.12,0.24,0.47,0.008,0.011,0.04,0.71,0.49,0.06,0.0,0.006,0.013,0.0,200,270,522,21,64
0.12,0.24,0.47,0.008,0.011,0.04,0.71,0.49,0.06,0.0,0.006,0.013,0.0,300,264,575,23,60
0.12,0.24,0.47,0.008,0.011,0.04,0.71,0.49,0.06,0.0,0.006,0.013,0.0,400,246,556,26,64
0.12,0.24,0.47,0.008,0.011,0.04,0.71,0.49,0.06,0.0,0.006,0.013,0.0,450,229,521,25,67
0.15,0.26,0.45,0.012,0.006,0.033,0.58,0.49,0.04,0.0,0.006,0.0084,0.0,27,260,450,33,64
0.15,0.26,0.45,0.012,0.006,0.033,0.58,0.49,0.04,0.0,0.006,0.0084,0.0,100,261,418,32,65
0.15,0.26,0.45,0.012,0.006,0.033,0.58,0.49,0.04,0.0,0.006,0.0084,0.0,200,260,465,21,54
0.15,0.26,0.45,0.012,0.006,0.033,0.58,0.49,0.04,0.0,0.006,0.0084,0.0,300,192,492,21,57
0.15,0.26,0.45,0.012,0.006,0.033,0.58,0.49,0.04,0.0,0.006,0.0084,0.0,400,174,449,32,76
0.15,0.26,0.45,0.012,0.006,0.033,0.58,0.49,0.04,0.0,0.006,0.0084,0.0,450,178,424,30,81
0.14,0.22,0.45,0.013,0.013,0.06,0.68,0.52,0.06,0.0,0.004,0.0062,0.0,27,250,470,33,65
0.14,0.22,0.45,0.013,0.013,0.06,0.68,0.52,0.06,0.0,0.004,0.0062,0.0,100,249,435,27,65
0.14,0.22,0.45,0.013,0.013,0.06,0.68,0.52,0.06,0.0,0.004,0.0062,0.0,200,251,522,19,52
0.14,0.22,0.45,0.013,0.013,0.06,0.68,0.52,0.06,0.0,0.004,0.0062,0.0,300,226,556,20,49
0.14,0.22,0.45,0.013,0.013,0.06,0.68,0.52,0.06,0.0,0.004,0.0062,0.0,400,254,524,25,60
0.14,0.22,0.45,0.013,0.013,0.06,0.68,0.52,0.06,0.0,0.004,0.0062,0.0,450,223,500,25,65
0.15,0.21,0.42,0.015,0.011,0.06,0.66,0.52,0.07,0.0,0.004,0.0056,0.0,27,255,460,31,65
0.15,0.21,0.42,0.015,0.011,0.06,0.66,0.52,0.07,0.0,0.004,0.0056,0.0,100,221,411,26,63
0.15,0.21,0.42,0.015,0.011,0.06,0.66,0.52,0.07,0.0,0.004,0.0056,0.0,200,248,514,19,52
0.15,0.21,0.42,0.015,0.011,0.06,0.66,0.52,0.07,0.0,0.004,0.0056,0.0,300,223,544,20,50
0.15,0.21,0.42,0.015,0.011,0.06,0.66,0.52,0.07,0.0,0.004,0.0056,0.0,400,213,507,27,60
0.15,0.21,0.42,0.015,0.011,0.06,0.66,0.52,0.07,0.0,0.004,0.0056,0.0,450,202,486,26,64
0.15,0.25,0.45,0.013,0.008,0.032,0.6,0.48,0.04,0.0,0.006,0.0082,0.0,27,265,450,33,66
0.15,0.25,0.45,0.013,0.008,0.032,0.6,0.48,0.04,0.0,0.006,0.0082,0.0,100,260,415,31,66
0.15,0.25,0.45,0.013,0.008,0.032,0.6,0.48,0.04,0.0,0.006,0.0082,0.0,200,254,448,22,59
0.15,0.25,0.45,0.013,0.008,0.032,0.6,0.48,0.04,0.0,0.006,0.0082,0.0,300,202,482,21,60
0.15,0.25,0.45,0.013,0.008,0.032,0.6,0.48,0.04,0.0,0.006,0.0082,0.0,400,180,452,31,75
0.15,0.25,0.45,0.013,0.008,0.032,0.6,0.48,0.04,0.0,0.006,0.0082,0.0,450,183,426,29,81
0.17,0.39,0.6,0.022,0.02,0.11,1.31,1.02,0.11,0.28,0.004,0.0078,0.0,27,575,720,19,58
0.17,0.39,0.6,0.022,0.02,0.11,1.31,1.02,0.11,0.28,0.004,0.0078,0.0,100,532,666,17,50
0.17,0.39,0.6,0.022,0.02,0.11,1.31,1.02,0.11,0.28,0.004,0.0078,0.0,200,478,611,17,59
0.17,0.39,0.6,0.022,0.02,0.11,1.31,1.02,0.11,0.28,0.004,0.0078,0.0,300,499,644,15,46
0.17,0.39,0.6,0.022,0.02,0.11,1.31,1.02,0.11,0.28,0.004,0.0078,0.0,400,456,605,10,22
0.17,0.39,0.6,0.022,0.02,0.11,1.31,1.02,0.11,0.28,0.004,0.0078,0.0,450,437,567,18,57
0.16,0.47,0.62,0.01,0.01,0.19,1.01,0.92,0.15,0.24,0.003,0.0111,0.0,27,535,690,17,61
0.16,0.47,0.62,0.01,0.01,0.19,1.01,0.92,0.15,0.24,0.003,0.0111,0.0,100,521,661,17,62
0.16,0.47,0.62,0.01,0.01,0.19,1.01,0.92,0.15,0.24,0.003,0.0111,0.0,200,487,622,15,57
0.16,0.47,0.62,0.01,0.01,0.19,1.01,0.92,0.15,0.24,0.003,0.0111,0.0,300,491,626,13,52
0.16,0.47,0.62,0.01,0.01,0.19,1.01,0.92,0.15,0.24,0.003,0.0111,0.0,400,469,590,14,50
0.16,0.47,0.62,0.01,0.01,0.19,1.01,0.92,0.15,0.24,0.003,0.0111,0.0,450,449,566,16,54
0.14,0.34,0.73,0.01,0.009,0.13,1.06,0.96,0.08,0.23,0.003,0.0102,0.0,27,570,710,15,36
0.14,0.34,0.73,0.01,0.009,0.13,1.06,0.96,0.08,0.23,0.003,0.0102,0.0,100,570,678,13,37
0.14,0.34,0.73,0.01,0.009,0.13,1.06,0.96,0.08,0.23,0.003,0.0102,0.0,200,536,645,12,36
0.14,0.34,0.73,0.01,0.009,0.13,1.06,0.96,0.08,0.23,0.003,0.0102,0.0,300,506,626,13,34
0.14,0.34,0.73,0.01,0.009,0.13,1.06,0.96,0.08,0.23,0.003,0.0102,0.0,400,487,600,16,49
0.14,0.34,0.73,0.01,0.009,0.13,1.06,0.96,0.08,0.23,0.003,0.0102,0.0,450,462,554,16,55
0.18,0.37,0.66,0.018,0.017,0.1,1.07,1.03,0.12,0.3,0.02,0.0081,0.0,27,545,690,18,46
0.18,0.37,0.66,0.018,0.017,0.1,1.07,1.03,0.12,0.3,0.02,0.0081,0.0,100,584,716,13,47
0.18,0.37,0.66,0.018,0.017,0.1,1.07,1.03,0.12,0.3,0.02,0.0081,0.0,200,572,714,14,18
0.18,0.37,0.66,0.018,0.017,0.1,1.07,1.03,0.12,0.3,0.02,0.0081,0.0,400,482,629,16,50
0.18,0.37,0.66,0.018,0.017,0.1,1.07,1.03,0.12,0.3,0.02,0.0081,0.0,450,471,592,15,44
0.16,0.47,0.62,0.01,0.01,0.19,1.0,0.92,0.15,0.24,0.002,0.0104,0.0,27,515,680,16,50
0.16,0.47,0.62,0.01,0.01,0.19,1.0,0.92,0.15,0.24,0.002,0.0104,0.0,100,508,644,17,62
0.16,0.47,0.62,0.01,0.01,0.19,1.0,0.92,0.15,0.24,0.002,0.0104,0.0,200,494,623,14,40
0.16,0.47,0.62,0.01,0.01,0.19,1.0,0.92,0.15,0.24,0.002,0.0104,0.0,300,464,593,14,54
0.16,0.47,0.62,0.01,0.01,0.19,1.0,0.92,0.15,0.24,0.002,0.0104,0.0,400,440,580,15,53
0.16,0.47,0.62,0.01,0.01,0.19,1.0,0.92,0.15,0.24,0.002,0.0104,0.0,450,447,551,12,40
0.18,0.37,0.61,0.019,0.018,0.11,1.09,1.12,0.07,0.28,0.016,0.0064,0.0,27,650,790,16,49
0.18,0.37,0.61,0.019,0.018,0.11,1.09,1.12,0.07,0.28,0.016,0.0064,0.0,100,520,653,17,57
0.18,0.37,0.61,0.019,0.018,0.11,1.09,1.12,0.07,0.28,0.016,0.0064,0.0,200,516,644,15,51
0.18,0.37,0.61,0.019,0.018,0.11,1.09,1.12,0.07,0.28,0.016,0.0064,0.0,300,199,660,12,45
0.18,0.37,0.61,0.019,0.018,0.11,1.09,1.12,0.07,0.28,0.016,0.0064,0.0,400,530,655,14,42
0.18,0.37,0.61,0.019,0.018,0.11,1.09,1.12,0.07,0.28,0.016,0.0064,0.0,450,534,632,15,51
0.16,0.52,0.79,0.01,0.008,0.13,1.16,0.97,0.11,0.23,0.003,0.0106,0.0,27,570,720,17,62
0.16,0.52,0.79,0.01,0.008,0.13,1.16,0.97,0.11,0.23,0.003,0.0106,0.0,100,540,665,15,58
0.16,0.52,0.79,0.01,0.008,0.13,1.16,0.97,0.11,0.23,0.003,0.0106,0.0,200,522,638,13,40
0.16,0.52,0.79,0.01,0.008,0.13,1.16,0.97,0.11,0.23,0.003,0.0106,0.0,300,513,660,15,52
0.16,0.52,0.79,0.01,0.008,0.13,1.16,0.97,0.11,0.23,0.003,0.0106,0.0,400,499,632,18,53
0.16,0.52,0.79,0.01,0.008,0.13,1.16,0.97,0.11,0.23,0.003,0.0106,0.0,450,463,580,19,67
0.18,0.39,0.63,0.012,0.012,0.23,1.22,0.89,0.17,0.23,0.002,0.0103,0.0,27,525,680,19,64
0.18,0.39,0.63,0.012,0.012,0.23,1.22,0.89,0.17,0.23,0.002,0.0103,0.0,100,499,635,18,64
0.18,0.39,0.63,0.012,0.012,0.23,1.22,0.89,0.17,0.23,0.002,0.0103,0.0,200,162,603,18,61
0.18,0.39,0.63,0.012,0.012,0.23,1.22,0.89,0.17,0.23,0.002,0.0103,0.0,300,459,601,15,56
0.18,0.39,0.63,0.012,0.012,0.23,1.22,0.89,0.17,0.23,0.002,0.0103,0.0,400,473,587,14,51
0.18,0.39,0.63,0.012,0.012,0.23,1.22,0.89,0.17,0.23,0.002,0.0103,0.0,450,434,542,17,60
0.15,0.52,0.78,0.01,0.009,0.12,1.17,0.98,0.08,0.23,0.003,0.0106,0.0,27,555,680,20,69
0.15,0.52,0.78,0.01,0.009,0.12,1.17,0.98,0.08,0.23,0.003,0.0106,0.0,100,534,654,18,68
0.15,0.52,0.78,0.01,0.009,0.12,1.17,0.98,0.08,0.23,0.003,0.0106,0.0,200,501,619,18,70
0.15,0.52,0.78,0.01,0.009,0.12,1.17,0.98,0.08,0.23,0.003,0.0106,0.0,300,496,607,16,66
0.15,0.52,0.78,0.01,0.009,0.12,1.17,0.98,0.08,0.23,0.003,0.0106,0.0,400,480,582,18,68
0.15,0.52,0.78,0.01,0.009,0.12,1.17,0.98,0.08,0.23,0.003,0.0106,0.0,450,450,540,18,70
0.15,0.3,1.14,0.009,0.021,0.31,0.2,0.08,0.14,0.0,0.028,0.0082,0.0,27,468,592,25,73
0.15,0.3,1.14,0.009,0.021,0.31,0.2,0.08,0.14,0.0,0.028,0.0082,0.0,100,434,545,22,73
0.15,0.3,1.14,0.009,0.021,0.31,0.2,0.08,0.14,0.0,0.028,0.0082,0.0,200,439,557,21,70
0.15,0.3,1.14,0.009,0.021,0.31,0.2,0.08,0.14,0.0,0.028,0.0082,0.0,300,421,596,24,64
0.15,0.3,1.14,0.009,0.021,0.31,0.2,0.08,0.14,0.0,0.028,0.0082,0.0,350,403,566,28,69
0.15,0.3,1.14,0.009,0.021,0.31,0.2,0.08,0.14,0.0,0.028,0.0082,0.0,400,410,513,29,74
0.15,0.3,1.14,0.009,0.021,0.31,0.2,0.08,0.14,0.0,0.028,0.0082,0.0,450,350,457,27,77
0.15,0.28,1.32,0.019,0.005,0.077,0.053,0.008,0.08,0.07,0.017,0.0066,0.0,27,483,625,22,65
0.15,0.28,1.32,0.019,0.005,0.077,0.053,0.008,0.08,0.07,0.017,0.0066,0.0,100,513,645,18,60
0.15,0.28,1.32,0.019,0.005,0.077,0.053,0.008,0.08,0.07,0.017,0.0066,0.0,200,450,623,19,61
0.15,0.28,1.32,0.019,0.005,0.077,0.053,0.008,0.08,0.07,0.017,0.0066,0.0,300,452,634,19,58
0.15,0.28,1.32,0.019,0.005,0.077,0.053,0.008,0.08,0.07,0.017,0.0066,0.0,350,436,614,24,67
0.15,0.28,1.32,0.019,0.005,0.077,0.053,0.008,0.08,0.07,0.017,0.0066,0.0,400,415,569,23,69
0.15,0.28,1.32,0.019,0.005,0.077,0.053,0.008,0.08,0.07,0.017,0.0066,0.0,450,375,490,27,74
0.16,0.28,1.14,0.017,0.016,0.33,0.24,0.08,0.13,0.0,0.015,0.0067,0.0,27,590,692,21,68
0.16,0.28,1.14,0.017,0.016,0.33,0.24,0.08,0.13,0.0,0.015,0.0067,0.0,100,591,682,17,66
0.16,0.28,1.14,0.017,0.016,0.33,0.24,0.08,0.13,0.0,0.015,0.0067,0.0,200,570,670,17,64
